Repository: lzb446703678/101reference-en

File: source/_posts/混凝土强度.md
---
title: 混凝土强度
date: 2020-11-26 18:28:44
background: bg-gradient-to-l from-green-400 to-blue-500 hover:from-blue-500 hover:to-green-400
tags:
    - 无损检测
    - 实体检测
categories:
    - 常规检测
intro: 包含桥梁、建筑等多种常用规范的介绍。
plugins:
    - copyCode
---



## 检测依据及适用范围

### JGJ/T 23-2011 {.col-span-3}

#### 《回弹法检测混凝土抗压强度技术规程》

适用于普通混凝土抗压强度（以下简称混凝土强度）的检测，不适用于表层与内部质量有明显差异或内部存在缺陷的混凝土强度检测。

### T/CECS 02-2020

#### 《超声回弹综合法检测混凝土抗压强度技术规程》

适用于正常使用状态下普通混凝土抗压强度的检测。本规程不适用于因冻害、化学侵蚀、火灾、高温等已造成表面疏松、剥落的混凝土抗压强度的检测。

### GB 50204-2015

#### 《混凝土结构工程施工质量验收规范》

适用于**建筑工程**混凝土结构施工质量的验收

### GB/T 50784-2013

#### 《混凝土结构现场检测技术标准》

适用于**房屋建筑、市政工程和一般构筑物**中混凝土结构的现场检测，不适用于轻骨料混凝土结构的现场检测。

### JTG/T J21-2011

#### 《公路桥梁承载能力检测评定规程》

适用于除钢一混凝土组(混)合结构桥梁外的在用**公路桥梁**的承载能力检测评定。

### JTG/T 5214—2022

#### 《在用公路桥梁现场检测技术规程》

适用于各等级**公路在用桥梁**的现场检测。

### CJJ/T 233-2015

#### 《城市桥梁检测与评定技术规范》

适用于**城市桥梁**结构的安全性、适用性、耐久性的检测与评定。

## 回弹法JGJ/T 23-2011

### 一般规定  {.col-span-2}

6.2.1 符合下列条件的非泵送混凝土，测区强度应按本规程附录A进行强度换算：

- 混凝土采用的水泥、砂石、外加剂、掺合料、拌合用水符合国家现行有关标准；

- 采用普通成型工艺；

- 采用符合国家标准规定的模板；

- 蒸汽养护出池经自然养护7d以上，且混凝土表层为干燥状态；

- 自然养护且龄期为(14～1000)d；

- 抗压强度为（10.0～60.0)MPa。

  {.marker-timeline}

3.1.3 回弹仪除应符合现行国家标准《回弹仪》GB/T9138的规定外，尚应符合下列规定：

- 水平弹击时，在弹击锤脱钩瞬间，回弹仪的标称能量应为2.207J；
- 在弹击锤与弹击杆碰撞的瞬间，弹击拉簧应处于自由状态，且弹击锤起跳点应位于指针指示刻度尺上的“0”处；
- 在洛氏硬度HRC为60土2的钢砧上，回弹仪的率定值应为80±2；
- 数字式回弹仪应带有指针直读示值系统；数字显示的回弹值与指针直读示值相差不应超过1。
  {.marker-timeline}

3.2.2 回弹仪的率定试验应符合下列规定：

- 率定试验应在室温为（5～35）℃的条件下进行；

- 钢砧表面应干燥、清洁，并应稳固地平放在刚度大的物体上；

- 回弹值应取连续向下弹击三次的稳定回弹结果的平均值；

- 率定试验应分四个方向进行，且每个方向弹击前，弹击杆应旋转90度，每个方向的回弹平均值均应为80士2。

  {.marker-timeline}

4.1.2 回弹仪在检测前后，均应在钢砧上做率定试验，并应符合本规程第3.1.3条的规定。



### 检测频率 {.row-span-1}

4.1.3 混凝土强度可按单个构件或按批量进行检测，并应符合下列规定：
- 单个构件的检测应符合本规程第4.1.4条的规定。
- 对于混凝土生产工艺、强度等级相同，原材料、配合比、养护条件基本一致且龄期相近的一批同类构件的检测应采用批量检测。
- 按批量进行检测时，应随机抽取构件，抽检数量不宜少于同批构件总数的30%且不宜少于10件。
- 当检验批构件数量大于30个时，抽样构件数量可适当调整，并不得少于国家现行有关标准规定的最少抽样数量。
{.marker-timeline}

### 测区布置{.col-span-2}

4.1.4 单个构件的检测应符合下列规定：

- 对于一般构件，测区数不宜少于10个。当受检构件数量大于30个且不需提供单个构件推定强度或受检构件某一方向尺寸不大于4.5m且另一方向尺寸不大于0.3m时，每个构件的测区数量可适当减少，但不应少于5个。
- 相邻两测区的间距不应大于2m，测区离构件端部或施工缝边缘的距离不宜大于0.5m，且不宜小于0.2m。
- 测区宜选在能使回弹仪处于水平方向的混凝土浇筑侧面。当不能满足这一要求时，也可选在使回弹仪处于非水平方向的混凝土浇筑表面或底面。
- 测区宜布置在构件的两个对称的可测面上，当不能布置在对称的可测面上时，也可布置在同一可测面上，且应均匀分布。在构件的重要部位及薄弱部位应布置测区，并应避开预埋件。
- 测区的面积不宜大于0.04m²。
- 测区表面应为混凝土原浆面，并应清洁、平整，不应有疏松层、浮浆、油垢、涂层以及蜂窝、麻面。
- 对于弹击时产生颤动的薄壁、小型构件，应进行固定。
{.marker-timeline}

### 碳化深度

4.3.1 回弹值测量完毕后，应在有代表性的测区上测量碳化深度值，测点数不应少于构件测区数的30%，应取其平均值作为该构件每个测区的碳化深度值。当碳化深度值极差大于2.0mm时，应在每一测区分别测量碳化深度值。

4.3.2碳化深度值的测量应符合下列规定：

- 可采用工具在测区表面形成直径约15mm的孔洞，其深度应大于混凝土的碳化深度；
- 应清除孔洞中的粉末和碎屑，且不得用水擦洗；
- 应采用浓度为1%～2%的酚酞酒精溶液滴在孔洞内壁的边缘处，当已碳化与未碳化界线清晰时，应采用碳化深度测量仪测量已碳化与未碳化混凝土交界面到混凝土表面的垂直距离，并应测量3次，每次读数应精确至0.25mm；
- 应取三次测量的平均值作为检测结果，并应精确至0.5mm。
  {.marker-timeline}

### 钻芯修正{.row-span-1}

4.1.6 当检测条件与本规程第6.2.1条和第6.2.2条的适用条件有较大差异时，可采用在构件上钻取的混凝土芯样或同条件试块对测区混凝土强度换算值进行修正。对同一强度等级混凝土修正时，芯样数量不应少于6个，公称直径宜为100mm，高径比应为1。芯样应在测区内钻取，每个芯样应只加工一个试件。同条件试块修正时，试块数量不应少于6个，试块边长应为150mm。计算时，测区混凝土强度修正量及测区混凝土强度换算值的修正应符合下列规定：

![image-20240330165132463](https://img.101jc.com/img/image-20240330165132463.png!yasuo70)

![image-20240330165207784](https://img.101jc.com/img/image-20240330165207784.png!yasuo70)

### 回弹值计算

![image-20240330165802667](https://img.101jc.com/img/image-20240330165802667.png!yasuo70)

### 混凝土强度计算

![image-20240330170134553](https://img.101jc.com/img/image-20240330170134553.png!yasuo70)

![image-20240330170209619](https://img.101jc.com/img/image-20240330170209619.png!yasuo70)

## 超声回弹法T/CECS 02-2020

### 一般规定{.row-span-1}

6.1.1 本规程规定的混凝土抗压强度推定方法适用于符合下列条件的普通混凝土：

- 混凝土采用的水泥、砂石、外加剂、掺合料、拌合用水符合国家现行标准的有关规定；
- 自然养护或蒸汽养护后经自然养护7d以上，且混凝土表层为干燥状态；
- 龄期为7d～2000d；
- 混凝土抗压强度为10MPa～70MPa。

6.1.2 混凝土抗压强度换算值可采用专用测强曲线、地区测强曲线或全国测强曲线计算。

### 检测频率{.row-span-1}

5.1.2 检测数量应符合下列规定：
- 构件检测时，应在构件检测面上均匀布置测区，每个构件上的测区数不应少于10个。对于检测面一个方向尺寸不大于4.5m，且另一个方向尺寸不大于0.3m的构件，测区数可适当减少，但不应少于5个；
- 当同批构件按批进行一次或二次随机抽样检测时，随机抽样的最小样本容量宜符合表5.1.2的规定。
{.marker-timeline}

![image-20240330172011706](https://img.101jc.com/img/image-20240330172011706.png!yasuo70)

![image-20240330172033112](https://img.101jc.com/img/image-20240330172033112.png!yasuo70)

### 测区布置{.row-span-1}

5.1.4 构件的测区布置应符合下列规定：

- 在条件允许时，测区宜布置在构件混凝土浇筑方向的侧面；

- 测区可在构件的两个相对面、相邻面或同一面上布置；

- 测区宜均匀布置，相邻两测区的间距不宜大于2m；

- 测区应避开钢筋密集区和预理件；

- 测区尺寸宜为200mm×200mm，采用平测时宜为400mm×400mm;

- 测试面应为清洁、平整、干燥的混凝土原浆面,不应有接缝、施工缝、饰面层、浮浆和油垢,并应避开蜂窝、麻面部位；

- 测试时可能产生颤动的薄壁、小型构件，应对构件进行固定。

  {.marker-timeline}

5.1.6 每一测区，应先进行回弹测试，后进行超声测试。

5.1.7 计算混凝土抗压强度换算值时,非同一测区内的回弹值和声速值不得混用。

### 回弹测试

5.2.3 超声对测或角测时，回弹测试应在测区内超声波的发射面和接收面各测读5个回弹值。超声平测时，回弹测试应在测区内超声波的发射测点和接收测点之间测读10个回弹值。每一测点回弹值的测读应精确至1，且同一测点应只允许弹击1次。

![image-20240330180048234](https://img.101jc.com/img/image-20240330180048234.png!yasuo70)

![image-20240330180122955](https://img.101jc.com/img/image-20240330180122955.png!yasuo70)



### 声速计算{.row-span-2}

![image-20240330202012151](https://img.101jc.com/img/image-20240330202012151.png!yasuo70)

![image-20240330202052852](https://img.101jc.com/img/image-20240330202052852.png!yasuo70)

![image-20240330202110152](https://img.101jc.com/img/image-20240330202110152.png!yasuo70)

### 混凝土强度计算{.row-span-2}

![image-20240330183413623](https://img.101jc.com/img/image-20240330183413623.png!yasuo70)

![image-20240330183505666](https://img.101jc.com/img/image-20240330183505666.png!yasuo70)

![image-20240330183614919](https://img.101jc.com/img/image-20240330183614919.png!yasuo70)

![image-20240330183728929](https://img.101jc.com/img/image-20240330183728929.png!yasuo70)

### 超声测试

![image-20240330180310795](https://img.101jc.com/img/image-20240330180310795.png!yasuo70)

![image-20240330180340951](https://img.101jc.com/img/image-20240330180340951.png!yasuo70)

## 附录

### 角度修正

![image-20240330184621231](https://img.101jc.com/img/image-20240330184621231.png!yasuo70)

![image-20240330184640821](https://img.101jc.com/img/image-20240330184640821.png!yasuo70)

### 浇筑面修正

![image-20240330184846918](https://img.101jc.com/img/image-20240330184846918.png!yasuo70)
